Repository: OliynykLab/XRD-Matcher

# High-throughput LMTO
This is an interactive software done in jupyter notebook for user-ease. It will plot a single chosen experimental x-ray diffraction (.xy) file and allow you to compare it against proposed structures (.cif - can be acquired from PCD or any other crystal structure database). 

> The current README.md serves as a tutorial and documentation - last update February 15, 2025

## Demo

## How to ask for help

- If you have any issues or questions, please feel free to reach out or
  [leave an issue](https://github.com/OliynykLab/XRD-Matcher).

File: example_files/Gd10RuCd3.cif
##############################################################################
#                                                                            #
# Cd-Ru-Gd         # Cd3Gd10Ru                                     # 1722761 #
#                                                                            #
##############################################################################
#                                                                            #
#                           Pearson's Crystal Data                           #
#      Crystal Structure Database for Inorganic Compounds (on DVD)           #
#                              Release 2023/24                               #
#                  Editors: Pierre Villars and Karin Cenzual                 #
#                                                                            #
#   Copyright (c) ASM International & Material Phases Data System (MPDS),    #
# Switzerland & National Institute for Materials Science (NIMS), Japan, 2023 #
#                   All rights reserved. Version 2023.07                     #
#                                                                            #
#   This copy of Pearson's Crystal Data is licensed to:                      #
#   Hunter College - City University of New York                             #
#                                                                            #
##############################################################################

data_1722761
_audit_creation_date                     2024-07-26
_audit_creation_method
;
Pearson's Crystal Data browser
;
#_database_code_PCD                      1722761
_database_code_PDF                       04-022-4617

# Entry summary

_chemical_formula_structural             'Cd~3~ Gd~10~ Ru'
_chemical_formula_sum                    'Cd3 Ru Gd10'
_chemical_name_mineral                   ?
_chemical_compound_source                ?
_chemical_name_structure_type            Cd~3~Y~10~Ru,hP28,194
_chemical_formula_weight                 2027.6

# Bibliographic data

_publ_section_title
;
RE~10~TCd~3~ (RE= Y, Gd-Tm, Lu; T= Fe, Co, Ni, Ru, Rh, Pd) - Rare earth-rich phases with ordered anti-Co~2~Al~5~ structure
;
_journal_coden_ASTM                      ZAACAB
_journal_name_full                       'Z. Anorg. Allg. Chem.'
_journal_year                            2015
_journal_volume                          641
_journal_page_first                      369
_journal_page_last                       374
_journal_language                        English
loop_
 _publ_author_name
 _publ_author_address
''
;
;

# Standardized crystallographic data

_cell_length_a                           9.63
_cell_length_b                           9.63
_cell_length_c                           9.84
_cell_angle_alpha                        90
_cell_angle_beta                         90
_cell_angle_gamma                        120
_cell_volume                             778.4
_cell_formula_units_Z                    2
_space_group_IT_number                   194
_space_group_name_H-M_alt                'P 63/m m c'
loop_
 _space_group_symop_id
 _space_group_symop_operation_xyz
 1 'x, y, z'
 2 '-x+y, -x, 1/2-z'
 3 '-x+y, -x, z'
 4 '-x+y, y, 1/2-z'
 5 '-x+y, y, z'
 6 '-x, -x+y, -z'
 7 '-x, -x+y, 1/2+z'
 8 '-x, -y, -z'
 9 '-x, -y, 1/2+z'
 10 '-y, -x, 1/2-z'
 11 '-y, -x, z'
 12 '-y, x-y, 1/2-z'
 13 '-y, x-y, z'
 14 'x, x-y, 1/2-z'
 15 'x, x-y, z'
 16 'x, y, 1/2-z'
 17 'x-y, -y, -z'
 18 'x-y, -y, 1/2+z'
 19 'x-y, x, -z'
 20 'x-y, x, 1/2+z'
 21 'y, -x+y, -z'
 22 'y, -x+y, 1/2+z'
 23 'y, x, -z'
 24 'y, x, 1/2+z'

# Atomic positions taken from type-defining entry

loop_
 _atom_type_symbol
 Gd
 Cd
 Ru
loop_
 _atom_site_label
 _atom_site_type_symbol
 _atom_site_symmetry_multiplicity
 _atom_site_Wyckoff_symbol
 _atom_site_fract_x
 _atom_site_fract_y
 _atom_site_fract_z
 _atom_site_occupancy
 Gd1 Gd 12 k 0.20986 0.41972 0.0599 1
 Gd2 Gd 6 h 0.54133 0.08266 0.25 1
 Cd1 Cd 6 h 0.88632 0.77264 0.25 1
 Ru1 Ru 2 c 0.333333 0.666667 0.25 1
 Gd3 Gd 2 a 0 0 0 1


_exptl_crystal_colour                    'gray dark'
_exptl_crystal_density_meas              ?
_exptl_crystal_density_diffrn            8.65
_cell_measurement_temperature            ?
_cell_measurement_radiation              'X-rays, Cu Ka1'
_cell_measurement_reflns_used            ?
_diffrn_ambient_temperature              ?
_diffrn_measurement_device               'Guinier film'
_diffrn_measurement_device_type          ?
_diffrn_radiation_type                   ?
_diffrn_reflns_number                    ?
_exptl_absorpt_coefficient_mu            ?
_exptl_absorpt_correction_type           ?
_computing_structure_solution            ?
_refine_ls_number_parameters             ?
_refine_ls_number_reflns                 ?
_refine_ls_R_factor_gt                   ?
_refine_ls_wR_factor_gt                  ?

# End of data set 1722761

File: example_files/Gd2O3.cif
##############################################################################
#                                                                            #
# Gd-O             # Gd2O3 rt                                      # 1962429 #
#                                                                            #
##############################################################################
#                                                                            #
#                           Pearson's Crystal Data                           #
#      Crystal Structure Database for Inorganic Compounds (on DVD)           #
#                              Release 2024/25                               #
#      Editors: Pierre Villars, Karin Cenzual, and Vitaliy Dubenskyy         #
#                                                                            #
#   Copyright (c) ASM International & Material Phases Data System (MPDS),    #
# Switzerland & National Institute for Materials Science (NIMS), Japan, 2024 #
#                   All rights reserved. Version 2024.07                     #
#                                                                            #
#   This copy of Pearson's Crystal Data is licensed to:                      #
#   Hunter College - City University of New York                             #
#                                                                            #
##############################################################################

data_1962429
_audit_creation_date                     2025-01-28
_audit_creation_method
;
Pearson's Crystal Data browser
;
#_database_code_PCD                      1962429
_database_code_PDF                       ?

# Entry summary

_chemical_formula_structural             'Gd~2~ O~3~'
_chemical_formula_sum                    'Gd2 O3'
_chemical_name_mineral                   ?
_chemical_compound_source                ?
_chemical_name_structure_type            (Mn~0.5~Fe~0.5~)~2~O~3~,cI80,206
_chemical_formula_weight                 362.5

# Bibliographic data

_publ_section_title
;
Effects of an external magnetic field on the hyperfine parameters in R~2~O~3~ (R= Gd, Er) nanoparticles measured by perturbed angular correlation spectroscopy
;
_journal_coden_ASTM                      AAIDBI
_journal_name_full                       'AIP Adv.'
_journal_year                            2020
_journal_volume                          10
_journal_page_first                      1
_journal_page_last                       6
_journal_language                        English
loop_
 _publ_author_name
 _publ_author_address
''
;
;

# Standardized crystallographic data

_cell_length_a                           10.89
_cell_length_b                           10.89
_cell_length_c                           10.89
_cell_angle_alpha                        90
_cell_angle_beta                         90
_cell_angle_gamma                        90
_cell_volume                             1261.5
_cell_formula_units_Z                    16
_space_group_IT_number                   206
_space_group_name_H-M_alt                'I a -3'
loop_
 _space_group_symop_id
 _space_group_symop_operation_xyz
 1 'x, y, z'
 2 '1/2-x, y, -z'
 3 '-x, 1/2-y, z'
 4 '-x, -y, -z'
 5 '-x, y, 1/2+z'
 6 '1/2-y, z, -x'
 7 '-y, 1/2-z, x'
 8 '-y, -z, -x'
 9 '-y, z, 1/2+x'
 10 '1/2-z, x, -y'
 11 '-z, 1/2-x, y'
 12 '-z, -x, -y'
 13 '-z, x, 1/2+y'
 14 '1/2+x, -y, z'
 15 'x, -y, 1/2-z'
 16 'x, 1/2+y, -z'
 17 '1/2+y, -z, x'
 18 'y, -z, 1/2-x'
 19 'y, 1/2+z, -x'
 20 'y, z, x'
 21 '1/2+z, -x, y'
 22 'z, -x, 1/2-y'
 23 'z, 1/2+x, -y'
 24 'z, x, y'
 25 '1/2+x, 1/2+y, 1/2+z'
 26 '1-x, 1/2+y, 1/2-z'
 27 '1/2-x, 1-y, 1/2+z'
 28 '1/2-x, 1/2-y, 1/2-z'
 29 '1/2-x, 1/2+y, 1+z'
 30 '1-y, 1/2+z, 1/2-x'
 31 '1/2-y, 1-z, 1/2+x'
 32 '1/2-y, 1/2-z, 1/2-x'
 33 '1/2-y, 1/2+z, 1+x'
 34 '1-z, 1/2+x, 1/2-y'
 35 '1/2-z, 1-x, 1/2+y'
 36 '1/2-z, 1/2-x, 1/2-y'
 37 '1/2-z, 1/2+x, 1+y'
 38 '1+x, 1/2-y, 1/2+z'
 39 '1/2+x, 1/2-y, 1-z'
 40 '1/2+x, 1+y, 1/2-z'
 41 '1+y, 1/2-z, 1/2+x'
 42 '1/2+y, 1/2-z, 1-x'
 43 '1/2+y, 1+z, 1/2-x'
 44 '1/2+y, 1/2+z, 1/2+x'
 45 '1+z, 1/2-x, 1/2+y'
 46 '1/2+z, 1/2-x, 1-y'
 47 '1/2+z, 1+x, 1/2-y'
 48 '1/2+z, 1/2+x, 1/2+y'
loop_
 _atom_type_symbol
 O
 Gd
loop_
 _atom_site_label
 _atom_site_type_symbol
 _atom_site_symmetry_multiplicity
 _atom_site_Wyckoff_symbol
 _atom_site_fract_x
 _atom_site_fract_y
 _atom_site_fract_z
 _atom_site_occupancy
 O O 48 e 0.097 0.359 0.1279 1
 Gd2 Gd 24 d 0.2807 0 0.25 1
 Gd1 Gd 8 a 0 0 0 1


_exptl_crystal_colour                    ?
_exptl_crystal_density_meas              ?
_exptl_crystal_density_diffrn            7.64
_cell_measurement_temperature            ?
_cell_measurement_radiation              X-rays
_cell_measurement_reflns_used            ?
_diffrn_ambient_temperature              ?
_diffrn_measurement_device               'automatic diffractometer'
_diffrn_measurement_device_type
;
Philips X'Pert MPD
;
_diffrn_radiation_type                   X-rays
_diffrn_reflns_number                    ?
_exptl_absorpt_coefficient_mu            ?
_exptl_absorpt_correction_type           ?
_computing_structure_solution            'starting values from the literature'
_refine_ls_number_parameters             ?
_refine_ls_number_reflns                 ?
_refine_ls_R_factor_gt                   ?
_refine_ls_wR_factor_gt                  ?
_pd_proc_ls_proof_R_factor               ?
_pd_proc_ls_proof_wR_factor              ?
_refine_ls_R_I_factor                    ?

# End of data set 1962429
